Repository: keuegaga/kexuegaga

# QCL-nextnano 知识仓库

> 量子级联激光器（Quantum Cascade Laser, QCL）设计与 nextnano 仿真学习笔记。
> 内容基于 nextnano 官方文档与本地安装（2025_08_21 版）的示例文件整理。

## 这个仓库是什么

一个 **Obsidian 笔记仓库**（vault），用于系统学习：

1. QCL 的工作原理与设计物理
2. nextnano++ / nextnano³ / nextnano.NEGF 的用法
3. 从文献复现到自主设计完整 QCL 的流程

## 如何使用

- 在 Obsidian 中打开文件夹：`D:\Codex-Obsidian\QCL-nextnano`
- 建议按编号顺序阅读（01 → 12），中途可随时跳到感兴趣的主题
- 笔记中所有双链（wikilink）均指向仓库内其他笔记
- 本地 nextnano 示例文件路径在笔记中以 `C:\Program Files\nextnano\2025_08_21\...` 给出

## 学习路线（MOC）

### 第一站：原理
- [[01-QCL工作原理与物理基础]]

### 第二站：工具
- [[02-nextnano软件体系与工作流]]
- [[03-输入文件语法入门]]

### 第三站：复现官方示例（最有效的入门方式）
- [[04-示例1-Page2001-9um-GaAs-QCL]]
- [[05-示例2-Capasso简单级联与THz参数化]]

### 第四站：设计物理与数值
- [[06-材料体系与能带参数]]
- [[07-子带间跃迁-矩阵元-增益]]
- [[08-边界条件-网格-数值技巧]]

### 第五站：动手设计
- [[09-QCL设计流程Checklist]]
- [[10-常见问题FAQ]]

### 第六站：进阶
- [[11-文献库]]
- [[12-进阶-NEGF输运与增益优化]]

### 实操记录
- [[13-命令行运行nextnano-与结果验证]]
- [[04-示例1-Page2001-9um-GaAs-QCL]]（已在本机跑通并验证）
- [[14-QCL-8um设计-Friedrich-InP平台]]（8 µm 第一版设计）
- [[15-NEGF首次验证与优化-8um设计]]（NEGF v1 诊断 + v2 校准方案）
- [[16-NEGF输入文件逐行讲解]]（.negf 输入语法教学）
- [[17-NEGF输出数据逐步分析]]（输出文件阅读指南）
- [[18-结果解读与实验指导]]（V2/V3 正增益 + 8 µm 修正 + 器件测试）
- [[19-阱宽与偏压扫描-8um设计迭代]]（本机跑完两组扫描 + 增益异常核查）
- [[20-参考文献-Fei2021-8.5um-MOCVD-QCL]]（文献精读 + 下一阶段方案）
- [[21-QCL能带设计-从入门到精通]]（阱垒啁啾原理 + 全结构设计手段清单）
- [[22-阶段0-数值修正与增益重估]]（修正 NEGF 数值设置 + 正增益假象的确认）
- [[23-阶段1-Fei2021能带模型]]（新基线的 kp-8band 建模与波长核对）
- [[24-阶段2-NEGF验证Fei2021结构]]（首次在自建结构上通过可信性检查）
- [[25-第1步-降掺杂重跑结果]]（降掺杂结果 + 材料增益/自洽增益的重要更正）
- [[26-偏压扫描结果-Fei2021结构]]（4 个偏压点的材料增益与波长趋势）
- [[27-路线B-界面渐变测试]]（渐变建模 + 排除渐变作为波长偏差来源 + 有源区灵敏度）
- [[28-8微米QCL设计-最终版]]（历史设计记录；后续钳制验证已否定“最终版”结论，见 29）
- [[29-第1步-腔损耗与钳制验证]]（钳制路径验证 + 设计判定不激射的重要反转）
- [[30-层序复核-Fei2021]]（字体级逐层复核，确认层序无误）
- [[31-钳制偏压扫描-Fei2021原结构]]（原结构：任何偏压都不激射）
- [[32-带钳制偏压扫描结果-设计结构]]（设计结构：四个偏压均不激射 + 官方案例验证工作流）
- [[33-参数对照实验-掺杂位置与带阶]]（掺杂位置与带阶均排除；诊断状态总表与三个下一步选项）
- [[34-模型层面排查-相干长度与数值设置]]（相干长度/能量窗/网格三项测试：两项崩溃、一项无影响）
- [[35-QCL能带设计谱系-从BB到STA-RE]]（21 篇文献的结构家族、机制、性能与代价）
- [[36-QCL设计法则与全外延结构权衡]]（从主动区到波导、工艺和验证链）
- [[37-8um-Liu-DAU能带筛选与设计]]（新 DAU 基线与 44 kV/cm/7.98 µm 候选）
- [[38-8um-Liu-DAU-NEGF验证与负结果]]（FGR 正、自洽负；当前 270 mV 版本未通过激射判据）
- [[39-8um-NEGF校准-偏压掺杂与CBO]]（文献点、220–260 mV、低掺杂和 CBO 对照）
- [[40-官方Bai-APL2011-NEGF工作流校准]]（官方已知激射案例成功复现钳制增益 = 腔损耗）
- [[41-文献复现-Sun2022-9um-MOCVD-DAU]]（9 µm 结构完整层序、k·p 复现与 NEGF 散射校准）

## 一句话设计流程

> 定目标波长 → 选材料体系 → 查/设计周期层序（阱/垒厚度）→ 在 nextnano++ 中建立 1D 结构并加偏置电场 → 解 Schrödinger 方程 → 核对跃迁能量与偶极矩阵元 → 加掺杂做自洽求解 → 用 nextnano.NEGF 算输运与增益 → 迭代优化。

详见 [[09-QCL设计流程Checklist]]。

## 本地 nextnano 安装

- 安装根目录：`C:\Program Files\nextnano\2025_08_21`
- QCL 示例（nextnano++）：`C:\Program Files\nextnano\2025_08_21\nextnano++\examples\quantum_cascade_lasers`
- QCL 示例（nextnano³）：`C:\Program Files\nextnano\2025_08_21\nextnano3\examples\quantum_cascade_lasers`
- NEGF：`C:\Program Files\nextnano\2025_08_21\nextnano.NEGF`

## 官方资料链接

- QCL 教程页：<https://www.nextnano.com/docu/nextnanoplus/latest/examples/qcl_realistic.html>
- 示例总览：<https://www.nextnano.com/docu/nextnanoplus/latest/examples/index.html>
- nextnano.NEGF：<https://www.nextnano.com/docu/nextnano.NEGF/>

## 我的 QCL 设计项目（占位）

- [ ] 确定目标波长 / 光子能量
- [ ] 选择材料体系
- [ ] 找到/设计参考周期层序
- [ ] 建立并跑通第一个 nextnano++ 输入文件
- [ ] 核对跃迁能量与偶极矩阵元
- [ ] 完成自洽计算与增益估算
- [ ] （进阶）NEGF 输运与优化

File: 03-输入与输出/06-材料体系与能带参数.md
# 材料体系与能带参数

> 目标：QCL 选材料时知道每个体系的带阶、应变、温度行为，以及如何在 nextnano 里校准带阶。

## 1. 主流材料体系

### 1.1 GaAs / AlₓGa₁₋ₓAs（最经典）

- 覆盖中红外（~8–12 µm）与太赫兹（~2–5 THz）
- 晶格匹配，无应变问题，MBE 工艺成熟、成本低
- 导带带阶随 x 增大：x=0.15 时约 152 meV（Andrews THz），x=0.45 时约 390 meV（Page 中红外）
- LO 声子能量约 36 meV → 天然适合谐振声子去填充（THz）
- 代表性文献：Page2001（9 µm）、Sirtori1998（9.4 µm）、Rochat2002（66 µm）、Hu2005（89.2 µm）、Andrews2008（107 µm）

### 1.2 In₀.₅₃Ga₀.₄₇As / Al₀.₄₈In₀.₅₂As（InP 衬底）

- 晶格匹配于 InP，**带阶更大（CBO ≈ 0.52 eV）**，适合更短波长中红外（~3–10 µm）与更高温度工作
- 可以靠**应变**进一步调带阶/能带（应变补偿超晶格）
- 代表文献：Friedrich2005（10 µm，无注入区设计）、Bai2010（275 meV ≈ 4.5 µm，NEGF 增益优化教程用的体系）
- nextnano 中阱写法：`ternary_constant{ name = "In(x)Ga(1-x)As" alloy_x = 0.53 }`，垒：`"Al(x)In(1-x)As" alloy_x = 0.48`

### 1.3 Si/SiGe（IV 族）

- 电致发光验证级（Dehlinger2000，Science 290, 2277，λ≈9.9 µm，实验 125 meV）
- 与 CMOS 工艺兼容是卖点，但增益仍难
- nextnano 示例：`1DQuantumCascadeLaserSiGe_nnp.nnp`

### 1.4 其他

- InAs/AlSb 体系：超大带阶，短波中红外（λ<6 µm）
- GaN 基：蓝宝石/自支撑 GaN 衬底，极化电场强，QCSE 影响大（进阶课题）

## 2. 应变的作用

QCL 中应变主要用来**改变导带带阶与子带能级**，从而调谐波长：

- 压应变阱（InGaAs 中 In 组分高）：提高带阶、降低有效质量 → 波长可调
- 应变补偿：阱压应变 + 垒张应变交替，维持总应变低于临界厚度
- nextnano 会自动算应变（`crystal_zb` + `substrate` 设置后），并考虑应变导致的能带移动

**提示**：先做无应变体系（GaAs/AlGaAs）练手，再上应变体系（InGaAs/AlInAs）。

## 3. 带阶（CBO）怎么定与怎么校准

### 3.1 为什么必须校准

nextnano 材料库给出的是"默认带阶"，而论文设计常用**自己的带阶值**（来自特定测量或 X 组分模型）。带阶差 10–20 meV 就会让跃迁能量偏几十 meV，直接导致波长对不上。

### 3.2 校准方法

**方法 1：改 bowing（Page2001 的做法）**

```python
database{
    bowing_zb{
        name = "AlGaAs_Bowing_Ga"
        valence = III_V
        valence_bands{ bandoffset = -0.091925 }
    }
    bowing_zb{
        name = "AlGaAs_Bowing_Al"
        valence = III_V
        valence_bands{ bandoffset = -0.091925 }
    }
}
```

**方法 2：直接改三元材料带阶**（nextnano++ 支持在 region 或 database 中覆盖 band offset 相关参数）

**方法 3：THz 参数化模板**里直接声明 `$CBO = 0.1518` 并在文件内使用。

### 3.3 校准的验证方法

跑一个"平带 + 单阱"或直接跑官方示例，检查：

- 无限深阱解析解 En ∝ n² 对照（见 [[07-子带间跃迁-矩阵元-增益]]）
- 官方示例的基准值（Page2001：z₁₀,₆ = 1.6655 nm、ΔE = 147.7 meV）

## 4. 温度的影响

- 温度升高 → 带隙变小、带阶微变、LO 声子占据数上升 → 上态寿命变短
- 中红外 QCL 300 K 工作需仔细设计注入；THz QCL 通常 10–100 K 工作
- 输入文件里 `temperature = 300.0` 是全局参数，材料参数会自动按温度插值
- 对比实验时务必用论文报告的器件温度（77 K / 300 K）

## 5. 单带 vs k.p 模型选择

| 情况 | 推荐模型 |
|---|---|
| GaAs/AlGaAs 中红外，初步设计 | 单带有效质量（快、够准） |
| InGaAs/AlInAs，非抛物性明显 | k.p（如 Friedrich2005 的 `_kp` 文件） |
| 需要价带/带间信息（ICL） | 8 带 k.p |
| 子带能量对有效质量敏感 | 两者都跑一遍对比 |

nextnano 示例里 Friedrich2005 同时提供 `_kp` 和 `_sg`（single group）两个版本，可直接对比。

## 6. 选材速查

```text
目标波长        → 推荐体系
---------------------------------------------------------
3–6 µm 中红外   → InGaAs/AlInAs (InP)，应变可调
7–12 µm 中红外  → GaAs/AlGaAs 或 InGaAs/AlInAs
1.2–5 THz       → GaAs/AlGaAs（低 Al 组分），LO 声子去填充
Si 兼容演示      → Si/SiGe
超短波/大带阶    → InAs/AlSb
```

## 7. 相关笔记

- 带阶直接影响跃迁能量 → [[07-子带间跃迁-矩阵元-增益]]
- 网格与数值细节 → [[08-边界条件-网格-数值技巧]]
- 完整设计流程 → [[09-QCL设计流程Checklist]]
