Repository: keuegaga/kexuegaga

# QCL-nextnano 知识仓库

> 量子级联激光器（Quantum Cascade Laser, QCL）设计与 nextnano 仿真学习笔记。
> 内容基于 nextnano 官方文档与本地安装（2025_08_21 版）的示例文件整理。

## 这个仓库是什么

一个 **Obsidian 笔记仓库**（vault），用于系统学习：

1. QCL 的工作原理与设计物理
2. nextnano++ / nextnano³ / nextnano.NEGF 的用法
3. 从文献复现到自主设计完整 QCL 的流程

## 如何使用

- 在 Obsidian 中打开文件夹：`D:\Codex-Obsidian\QCL-nextnano`
- 建议按编号顺序阅读（01 → 12），中途可随时跳到感兴趣的主题
- 笔记中所有双链（wikilink）均指向仓库内其他笔记
- 本地 nextnano 示例文件路径在笔记中以 `C:\Program Files\nextnano\2025_08_21\...` 给出

## 学习路线（MOC）

### 第一站：原理
- [[01-QCL工作原理与物理基础]]

### 第二站：工具
- [[02-nextnano软件体系与工作流]]
- [[03-输入文件语法入门]]

### 第三站：复现官方示例（最有效的入门方式）
- [[04-示例1-Page2001-9um-GaAs-QCL]]
- [[05-示例2-Capasso简单级联与THz参数化]]

### 第四站：设计物理与数值
- [[06-材料体系与能带参数]]
- [[07-子带间跃迁-矩阵元-增益]]
- [[08-边界条件-网格-数值技巧]]

### 第五站：动手设计
- [[09-QCL设计流程Checklist]]
- [[10-常见问题FAQ]]

### 第六站：进阶
- [[11-文献库]]
- [[12-进阶-NEGF输运与增益优化]]

### 实操记录
- [[13-命令行运行nextnano-与结果验证]]
- [[04-示例1-Page2001-9um-GaAs-QCL]]（已在本机跑通并验证）
- [[14-QCL-8um设计-Friedrich-InP平台]]（8 µm 第一版设计）
- [[15-NEGF首次验证与优化-8um设计]]（NEGF v1 诊断 + v2 校准方案）
- [[16-NEGF输入文件逐行讲解]]（.negf 输入语法教学）
- [[17-NEGF输出数据逐步分析]]（输出文件阅读指南）
- [[18-结果解读与实验指导]]（V2/V3 正增益 + 8 µm 修正 + 器件测试）
- [[19-阱宽与偏压扫描-8um设计迭代]]（本机跑完两组扫描 + 增益异常核查）
- [[20-参考文献-Fei2021-8.5um-MOCVD-QCL]]（文献精读 + 下一阶段方案）
- [[21-QCL能带设计-从入门到精通]]（阱垒啁啾原理 + 全结构设计手段清单）
- [[22-阶段0-数值修正与增益重估]]（修正 NEGF 数值设置 + 正增益假象的确认）
- [[23-阶段1-Fei2021能带模型]]（新基线的 kp-8band 建模与波长核对）
- [[24-阶段2-NEGF验证Fei2021结构]]（首次在自建结构上通过可信性检查）
- [[25-第1步-降掺杂重跑结果]]（降掺杂结果 + 材料增益/自洽增益的重要更正）
- [[26-偏压扫描结果-Fei2021结构]]（4 个偏压点的材料增益与波长趋势）
- [[27-路线B-界面渐变测试]]（渐变建模 + 排除渐变作为波长偏差来源 + 有源区灵敏度）
- [[28-8微米QCL设计-最终版]]（历史设计记录；后续钳制验证已否定“最终版”结论，见 29）
- [[29-第1步-腔损耗与钳制验证]]（钳制路径验证 + 设计判定不激射的重要反转）
- [[30-层序复核-Fei2021]]（字体级逐层复核，确认层序无误）
- [[31-钳制偏压扫描-Fei2021原结构]]（原结构：任何偏压都不激射）
- [[32-带钳制偏压扫描结果-设计结构]]（设计结构：四个偏压均不激射 + 官方案例验证工作流）
- [[33-参数对照实验-掺杂位置与带阶]]（掺杂位置与带阶均排除；诊断状态总表与三个下一步选项）
- [[34-模型层面排查-相干长度与数值设置]]（相干长度/能量窗/网格三项测试：两项崩溃、一项无影响）
- [[35-QCL能带设计谱系-从BB到STA-RE]]（21 篇文献的结构家族、机制、性能与代价）
- [[36-QCL设计法则与全外延结构权衡]]（从主动区到波导、工艺和验证链）
- [[37-8um-Liu-DAU能带筛选与设计]]（新 DAU 基线与 44 kV/cm/7.98 µm 候选）
- [[38-8um-Liu-DAU-NEGF验证与负结果]]（FGR 正、自洽负；当前 270 mV 版本未通过激射判据）
- [[39-8um-NEGF校准-偏压掺杂与CBO]]（文献点、220–260 mV、低掺杂和 CBO 对照）
- [[40-官方Bai-APL2011-NEGF工作流校准]]（官方已知激射案例成功复现钳制增益 = 腔损耗）
- [[41-文献复现-Sun2022-9um-MOCVD-DAU]]（9 µm 结构完整层序、k·p 复现与 NEGF 散射校准）

## 一句话设计流程

> 定目标波长 → 选材料体系 → 查/设计周期层序（阱/垒厚度）→ 在 nextnano++ 中建立 1D 结构并加偏置电场 → 解 Schrödinger 方程 → 核对跃迁能量与偶极矩阵元 → 加掺杂做自洽求解 → 用 nextnano.NEGF 算输运与增益 → 迭代优化。

详见 [[09-QCL设计流程Checklist]]。

## 本地 nextnano 安装

- 安装根目录：`C:\Program Files\nextnano\2025_08_21`
- QCL 示例（nextnano++）：`C:\Program Files\nextnano\2025_08_21\nextnano++\examples\quantum_cascade_lasers`
- QCL 示例（nextnano³）：`C:\Program Files\nextnano\2025_08_21\nextnano3\examples\quantum_cascade_lasers`
- NEGF：`C:\Program Files\nextnano\2025_08_21\nextnano.NEGF`

## 官方资料链接

- QCL 教程页：<https://www.nextnano.com/docu/nextnanoplus/latest/examples/qcl_realistic.html>
- 示例总览：<https://www.nextnano.com/docu/nextnanoplus/latest/examples/index.html>
- nextnano.NEGF：<https://www.nextnano.com/docu/nextnano.NEGF/>

## 我的 QCL 设计项目（占位）

- [ ] 确定目标波长 / 光子能量
- [ ] 选择材料体系
- [ ] 找到/设计参考周期层序
- [ ] 建立并跑通第一个 nextnano++ 输入文件
- [ ] 核对跃迁能量与偶极矩阵元
- [ ] 完成自洽计算与增益估算
- [ ] （进阶）NEGF 输运与优化

File: 20-参考文献-Fei2021-8.5um-MOCVD-QCL.md
# 参考文献精读：Fei 2021，MOCVD 生长 8.5 µm 高功率 QCL（CW 到 408 K）

> T. Fei, S. Q. Zhai, J. C. Zhang, et al., "High power λ ~ 8.5 μm quantum cascade laser grown by MOCVD operating continuous-wave up to 408 K", *Journal of Semiconductors* **42**(11), 112301 (2021). DOI: 10.1088/1674-4926/42/11/112301

本地文件：`QCL_references/High power λ ~ 8.5 μm quantum cascade laser grown by MOCVD ... .pdf`（MinerU 提取的 Markdown 在同目录 `o_mineru/`）。

## 1. 为什么这篇文献对我们直接有用

| 维度 | 本文 | 我们之前的基线（Friedrich 无注入区） |
|---|---|---|
| 材料 | In₀.₅₃Ga₀.₄₇As / In₀.₅₂Al₀.₄₈As，**晶格匹配**于 InP | In₀.₆Ga₀.₄As / In₀.₅₆Al₀.₄₄As，**应变**结构 |
| 波长 | 8.5 µm（1175 cm⁻¹，146 meV） | 设计目标 8 µm，仿真给出 6.9–7.1 µm |
| 设计类型 | 单声子共振-连续态抽运（single phonon resonance-continuum depopulation） | 无注入区（no-injector） |
| 实验验证 | **有完整器件数据**：CW 1.04 W @288 K，阈值 1.18 kA/cm²，WPE 7.1%，CW 到 408 K | 论文有数据，但我们的仿真链未复现 |
| 优点 | 材料参数与 nextnano 官方 NEGF 示例完全一致（同一材料体系），便于工具链交叉验证 | 应变 + 非常规设计，仿真链难校准 |
| 生长容忍度 | 明确为"对结构涨落容忍度大"而选此设计，适合 MOCVD | 对层厚敏感 |

一句话：**这篇文献给出的是一份可以拿来当基准的、有实验背书的 8.5 µm 设计，正好覆盖我们的目标波段**，应当作为新的设计基线。

## 2. 周期层序（原文数据）

原文："The layer thicknesses in nanometers, starting from the first injection barrier, are as follows: 4.0/1.3/1.0/5.2/0.9/5.1/1.0/4.7/1.6/3.6/2.2/2.9/1.8/2.7/1.9/2.6/2.0/2.4/2.5/2.5/3.1/2.3，其中 InAlAs 垒为粗体、InGaAs 阱为正体"。

我从 PDF 字体层还原了粗体模式（垒 = 粗体），得到下列周期结构。**类型一列用文字标明，不依赖字体加粗**：

| # | 材料 | 类型 | 标记 | 厚度 (nm) | 累计位置 (nm) |
|---|---|---|---|---|---|
| 1 | Al₀.₅₂In₀.₄₈As | 垒层（注入垒） | B | 4.0 | 0.0 – 4.0 |
| 2 | In₀.₅₃Ga₀.₄₇As | 阱层 | W | 1.3 | 4.0 – 5.3 |
| 3 | Al₀.₅₂In₀.₄₈As | 垒层 | B | 1.0 | 5.3 – 6.3 |
| 4 | In₀.₅₃Ga₀.₄₇As | 阱层 | W | 5.2 | 6.3 – 11.5 |
| 5 | Al₀.₅₂In₀.₄₈As | 垒层 | B | 0.9 | 11.5 – 12.4 |
| 6 | In₀.₅₃Ga₀.₄₇As | 阱层 | W | 5.1 | 12.4 – 17.5 |
| 7 | Al₀.₅₂In₀.₄₈As | 垒层 | B | 1.0 | 17.5 – 18.5 |
| 8 | In₀.₅₃Ga₀.₄₇As | 阱层 | W | 4.7 | 18.5 – 23.2 |
| 9 | Al₀.₅₂In₀.₄₈As | 垒层 | B | 1.6 | 23.2 – 24.8 |
| 10 | In₀.₅₃Ga₀.₄₇As | 阱层 | W | 3.6 | 24.8 – 28.4 |
| 11 | Al₀.₅₂In₀.₄₈As | 垒层 | B | 2.2 | 28.4 – 30.6 |
| 12 | In₀.₅₃Ga₀.₄₇As | 阱层 | W | 2.9 | 30.6 – 33.5 |
| 13 | Al₀.₅₂In₀.₄₈As | 垒层 | B | 1.8 | 33.5 – 35.3 |
| 14 | In₀.₅₃Ga₀.₄₇As | 阱层 | W | 2.7 | 35.3 – 38.0 |
| 15 | Al₀.₅₂In₀.₄₈As | 垒层 | B | 1.9 | 38.0 – 39.9 |
| 16 | In₀.₅₃Ga₀.₄₇As | 阱层 | W | 2.6 | 39.9 – 42.5 |
| 17 | Al₀.₅₂In₀.₄₈As | 垒层 | B | 2.0 | 42.5 – 44.5 |
| 18 | In₀.₅₃Ga₀.₄₇As | 阱层 | W | 2.4 | 44.5 – 46.9 |
| 19 | Al₀.₅₂In₀.₄₈As | 垒层 | B | 2.5 | 46.9 – 49.4 |
| 20 | In₀.₅₃Ga₀.₄₇As | 阱层 | W | 2.5 | 49.4 – 51.9 |
| 21 | Al₀.₅₂In₀.₄₈As | 垒层 | B | 3.1 | 51.9 – 55.0 |
| 22 | In₀.₅₃Ga₀.₄₇As | 阱层 | W | 2.3 | 55.0 – 57.3 |
| → | 回到第 1 层 | 下一周期 | — | — | 57.3 起 |

**周期长度 57.3 nm**，共 35 个周期（有源芯 ~2.0 µm）。阱宽从 5.2 nm 逐步降到 2.3 nm、垒宽从 0.9 nm 升到 3.1 nm，是典型的**啁啾超晶格**（chirped superlattice）结构。

> 说明：原文用**下划线**标注掺杂层（Si，2×10¹⁷ cm⁻³），但本地这份 PDF 的文本层与矢量层都不含下划线（已用 pdfplumber + 像素级检测双重确认），因此上表暂时无法标出掺杂位置。解决办法见第 6 节。

## 3. 外延与器件结构

从 InP 衬底开始的完整外延（n 型 InP 衬底，5.2×10¹⁸ cm⁻³）：

| 层 | 厚度 | 掺杂 (cm⁻³) |
|---|---|---|
| InP 缓冲层 | 0.5 µm | 1×10¹⁷ |
| InP 下包层 | 3.0 µm | 4×10¹⁶ |
| InGaAs 限制层 | 300 nm | 5×10¹⁶ |
| **InGaAs/InAlAs 有源区** | 35 周期 | 掺杂层 Si 2×10¹⁷ |
| InGaAs 限制层 | 300 nm | 5×10¹⁶ |
| InP 上包层 | 3.3 µm | 4×10¹⁶ |
| InP 渐变掺杂层 | 0.4 µm | 1×10¹⁷ → 1×10¹⁸ |
| InP 接触层 | 0.3 µm | 5×10¹⁸ |

器件工艺要点：埋入异质结（BH）波导，脊宽 10 µm；4 mm 腔长；后腔面高反膜（Al₂O₃/Ti/Au/Ti/Al₂O₃）；衬底减薄到 120 µm；金刚石热沉、epi-down 封装。限制层做薄到 300 nm 是为了**减少热积累**（对限制因子代价很小）。

## 4. 实测性能（作为我们的仿真基准）

| 指标 | 数值 |
|---|---|
| 发射波长 | 8.5 µm（1175 cm⁻¹，≈146 meV） |
| CW 输出功率 | 1.04 W @ 288 K（4 mm × 10 µm，后腔面镀高反） |
| 阈值电流密度 | 1.18 kA/cm² @ 288 K |
| 最大电光转换效率 WPE | 7.1% @ 288 K（MOCVD 生长 LWIR QCL 的最高值） |
| 最高 CW 工作温度 | 408 K（此时仍有 160 mW，WPE 1%） |
| 特征温度 | T₀ = 178 K（脉冲阈值），T₁ = 365 K（斜率效率） |
| 横向模式 | 基模 TM₀₀ |

## 5. 关键物理：界面粗糙度（IFR）是长波 QCL 的主导损耗

论文的核心论点是：对 λ > 8 µm 的 QCL，**界面粗糙度散射是主导的子带间散射机制**，它缩短上态寿命、降低增益、抬高阈值、并在高温下加剧电流泄漏。

IFR 散射率 ∝ Δ²Λ²δU² · Σᵢ[φ₂(zᵢ)φ₁(zᵢ)]² · exp(−Λ²q₂₁²/4)

其中 Δ 是界面均方根粗糙度、Λ 是横向相关长度、δU 是导带带阶、φ(zᵢ) 是波函数在界面处的幅值。论文通过精细控制 MOCVD 生长条件（温度、速率、V/III 比、界面生长中断 0–5 s），把 XRD 卫星峰 FWHM 做到约 30 arcsec（优于其他 MOCVD 报道的 >40 arcsec，与 MBE 相当），从而获得高功率与高工作温度。

对我们的意义：**界面粗糙度参数（NEGF 里的 `InterfaceRoughness`）不是可随便设的细节，而是这个波段的关键设计变量**，必须做敏感性扫描。

## 6. 下一步方案

### 阶段 0：先修工具链，再谈设计（必做，1 步）

上一轮已证明工具本身没问题（官方 Bai2010 示例通过一致性检查），问题在我们的输入设置。修正内容：

| 参数 | 现值 | 建议值 | 理由 |
|---|---|---|---|
| `EnergyRangeAxial` | 350 meV | 500 meV | 我们设计的能级跨度已接近 353 meV，窗口偏紧 |
| `EnergyRangeLateral` | 200 meV | 300–400 meV | 面内模式太少 |
| `LateralDiscretization Value` | 50 meV | 10–25 meV | 面内离散过粗会扭曲增益线形 |
| `AcousticPhononScattering` | no | yes | 室温长波器件不可忽略 |
| `ElectronElectronScattering` | no | yes | 300 K 下影响占据与线宽 |

修完后用 `scripts/diagnose_gain_consistency.py` 复检：增益峰必须落在某个能级差上，且增益/自发光比值符号稳定。

### 阶段 1：把本文结构建成新的设计基线

1. 用 nextnano++ kp-8band 建 3 个周期（57.3 nm/周期），材料改为**晶格匹配** In₀.₅₃Ga₀.₄₇As / In₀.₅₂Al₀.₄₈As（不再需要应变校准）
2. 核对：设计跃迁能量 ≈146 meV（8.5 µm）；上/下态的空间分布与注入共振
3. 与 NEGF 官方示例共用同一套材料参数，减少跨软件不一致

### 阶段 2：用实验数据反向验证仿真链

在阶段 1 的结构上跑 NEGF，与论文实测对照：

| 观测量 | 论文实测 | 仿真目标 |
|---|---|---|
| 发射/增益峰能量 | 146 meV | 落在某个能级差上，且 ≈146 meV |
| 阈值电流密度 | 1.18 kA/cm² @288 K | 同量级（仿真通常给"透明电流"） |
| 温度特性 | T₀ = 178 K | 通过 300–400 K 扫描定性复现趋势 |

**这一步能不能对上，是判断我们整条仿真链是否可用的关键。**

### 阶段 3：调到 8.0 µm + 界面粗糙度研究

1. 微调有源区宽阱（5.2 / 5.1 / 4.7 nm 三阱）厚度，把 146 meV 提到 155 meV（8.0 µm），每次只改 0.1 nm 并重跑
2. IFR 敏感性扫描：Δ = 0.05–0.3 nm、Λ = 5–15 nm，量化对上态寿命、增益峰、阈值的影响
3. 把 IFR 结果反馈到生长指标（对应论文的生长窗口控制），形成"仿真 ↔ 生长"闭环

### 待确认事项

- [ ] 掺杂层的准确位置（原文用下划线标注，本地 PDF 丢失）。途径：期刊网页版 HTML、Ref [11]（Wang et al., J. Cryst. Growth 464, 215 (2017)）原文，或直接联系作者；在确认前，按标准做法把掺杂放在靠近注入垒的阱，并做掺杂位置/浓度的敏感性检查
- [ ] Ref [14]（Fujita et al., IEEE JQE 46, 683 (2010)）的设计细节，可进一步佐证本文结构的能级设计意图

## 相关笔记

- 上一轮扫描与增益异常：[[19-阱宽与偏压扫描-8um设计迭代]]
- 旧基线（应变、无注入区）：[[14-QCL-8um设计-Friedrich-InP平台]]
- 材料体系对比：[[06-材料体系与能带参数]]
- 输入文件语法：[[16-NEGF输入文件逐行讲解]]

File: 41-文献复现-Sun2022-9um-MOCVD-DAU.md
# 文献复现：Sun 2022 9 µm MOCVD DAU/MS QCL

> 文献：Y. Sun et al., Opt. Express **30**, 469573 (2022)，DOI `10.1364/OE.469573`。  
> 本地文件：`D:\03-References\QCLs\MinerU-pdftomarkdown\High-performance quantum cascade lasers at λ~9um grown by MOCVD.md`。

## 1. 复现结论

分两层评价：

| 层级 | 结论 |
|---|---|
| 有源区能带/波长 | **复现成功**：k·p 找到 135.26 meV（9.17 µm）强跃迁 |
| 50 级完整输运与激射 | **尚未完整复现**：低散射模型接近阈值电流，但 9 µm 固定光模未达到 3 cm⁻¹ 模态损耗 |

不能说“文献完整复现”，但已经证明层序解释、材料组分和 9 µm 工作分支是正确的。

## 2. 文献目标

| 指标 | 文献值 |
|---|---:|
| 温度 | 293 K |
| 脉冲阈值 | 1.52 kA/cm² |
| CW 阈值 | 1.88 kA/cm² |
| 最大脉冲峰值功率 | 1.55 W |
| 最大 CW 功率 | 1.02 W |
| EL FWHM | 466 cm⁻¹（最高），376 cm⁻¹@11 V |
| T₀ | 228 K |
| T₁ | 680 K |
| 设计场 | 48 kV/cm |
| 周期 | 标称 44.69 nm；XRD 45.08 nm |
| 上态寿命 | E4=1.27 ps，E3=2.02 ps |
| E54 | 66 meV |
| 注入耦合 | ℏΩ≈6.5 meV |
| 设计注入效率 | 65% |

## 3. 完整层序与掺杂

文献的 16 层层序完整，厚度之和为 **45.08 nm**。B 为垒，W 为阱：

| # | 类型 | 材料 | 厚度 nm | 起点 nm | 终点 nm |
|---:|---|---|---:|---:|---:|
| 1 | B | Al₀.₆₃₈In₀.₃₆₂As | 2.80 | 0.00 | 2.80 |
| 2 | W | In₀.₅₉₃Ga₀.₄₀₇As | 3.00 | 2.80 | 5.80 |
| 3 | B | Al₀.₆₃₈In₀.₃₆₂As | 1.25 | 5.80 | 7.05 |
| 4 | W | In₀.₅₉₃Ga₀.₄₀₇As | 6.27 | 7.05 | 13.32 |
| 5 | B | Al₀.₆₃₈In₀.₃₆₂As | 1.00 | 13.32 | 14.32 |
| 6 | W | In₀.₅₉₃Ga₀.₄₀₇As | 5.35 | 14.32 | 19.67 |
| 7 | B | Al₀.₆₃₈In₀.₃₆₂As | 0.88 | 19.67 | 20.55 |
| 8 | W | In₀.₅₉₃Ga₀.₄₀₇As | 4.85 | 20.55 | 25.40 |
| 9 | B | Al₀.₆₃₈In₀.₃₆₂As | 1.09 | 25.40 | 26.49 |
| 10 | W | In₀.₅₉₃Ga₀.₄₀₇As | 4.16 | 26.49 | 30.65 |
| 11 | B | Al₀.₆₃₈In₀.₃₆₂As | 1.22 | 30.65 | 31.87 |
| 12 | W | In₀.₅₉₃Ga₀.₄₀₇As | 3.66 | 31.87 | 35.53 |
| 13 | B | Al₀.₆₃₈In₀.₃₆₂As | 1.42 | 35.53 | 36.95 |
| 14 | W | In₀.₅₉₃Ga₀.₄₀₇As | 3.15 | 36.95 | 40.10 |
| 15 | B | Al₀.₆₃₈In₀.₃₆₂As | 1.68 | 40.10 | 41.78 |
| 16 | W | In₀.₅₉₃Ga₀.₄₀₇As | 3.30 | 41.78 | 45.08 |

![[fig_layer_stack_sun2022_mocvd_9um.png]]

CSV：`designs/sun2022_mocvd_9um_f48_layers.csv`

### 掺杂恢复

第 13–14 层为下划线区域：

```text
1.42 nm barrier + 3.15 nm well = 4.57 nm
4.57 nm × 1.5e17 cm^-3 = 6.86e10 cm^-2
```

与论文片密度 `0.68×10¹¹ cm⁻²` 一致。因此掺杂范围取 **35.53–40.10 nm** 是有依据的。

## 4. k·p 复现

输入：

- `designs/sun2022_mocvd_9um_f48.nnp`
- 生成脚本：`scripts/gen_sun2022_mocvd_nnp.py`
- 3 个周期，300 K，0.2 nm 网格，kp-8band。
- 48 kV/cm -> 216.384 mV/周期。

数据库 + 应变给出 Γ 导带带阶约 **0.81 eV**。

### 9 µm 分支

| 量 | 结果 |
|---|---:|
| 主候选能量 | 135.26 meV |
| 波长 | 9.17 µm |
| 偶极 | 1.29 nm |
| 对比文献 | 约 9 µm |

在 151.1 meV（8.21 µm）还有一支很强的分支，说明该 DAU/MS 结构本身是多通道宽谱设计。**如果简单取“全局最大偶极”，会错误选到 8.2 µm 分支；必须用目标能量窗和波函数位置联合识别。**

![[fig_sun2022_kp_states_55_74.png]]

Sun 结构的 9 µm 分支为态 55/74，空间中心分别约 23.5/6.2 nm。

## 5. NEGF 首轮

按官方 Bai 案例的高场设置：

```text
e-e scattering: yes
alloy strength: 1.0
IFR: 0.08 nm, Lambda 7 nm
lateral grid: 50 meV
energy windows: 500 / 550 meV
```

| 量 | 结果 |
|---|---:|
| 电流 | 4.07 kA/cm² |
| 电子温度 | 1666 K |
| FGR@135 meV | +2.66 cm⁻¹ |
| 自洽@135 meV | **−7.27 cm⁻¹** |
| L-I | 0 |

虽然 9 µm 附近 FGR 为正，但没有任何可持续自洽增益。

### 散射通道诊断

首轮结果的子带寿命大多只有 0.05–0.12 ps，而文献报告上态为 1.27/2.02 ps。`ScatteringRate_mechanisms.dat` 显示：

```text
alloy disorder: 约 6–25 ps^-1
interface roughness: 约 0.3–4.2 ps^-1
LO phonon: 约 1.4–6.3 ps^-1
```

这说明默认合金散射设置可能远强于文献计算采用的有效散射模型。

## 6. 低散射校准

保持结构、掺杂、偏压和 CBO 不变，仅调整：

```text
InterfaceRoughness: 0.08 -> 0.04 nm
CorrelationLength: 7 -> 10 nm
AlloyScatteringStrength: 1.0 -> 0.1
```

| 量 | 首轮 | 低散射 |
|---|---:|---:|
| 电流 | 4.07 kA/cm² | **2.32 kA/cm²** |
| 电子温度 | 1666 K | 1453 K |
| FGR@135 | +2.66 | **+7.45** |
| 自洽@135 | −7.27 | **+6.90** |
| 自洽@125 | −6.79 | **+8.75** |
| L-I | 0 | 0 |

![[fig_sun2022_gain_scattering_calibration.png]]

意义：

1. 电流已从文献阈值的 2.7 倍降到 1.5 倍；
2. 9–10 µm 窗口出现正自洽增益；
3. 文献强调的高 T₁、低 IFR 与这一趋势一致；
4. 但增益峰仍偏长波，约 9.9 µm，9 µm 处于较低一侧。

## 7. 9 µm 固定光模钳制

试用 137.8 meV 光模、3 cm⁻¹ 腔损耗、光限制因子 0.5：

- 腔场可短暂启动；
- 材料增益约 2.1 cm⁻¹；
- 模态增益约 1.1 cm⁻¹；
- 低于 3 cm⁻¹ 损耗，光场衰减。

因此低散射的“无场自洽增益 +6.9 cm⁻¹”仍不能直接解释为可持续 9 µm 激射。该点属于阶段性失败，不应当作完整复现。

钳制试点在 56 次迭代后仍表现为光场衰减，已人工终止；没有把它误记录为收敛的 L-I 结果。

## 8. 当前最可信的差距来源

| 候选原因 | 证据 | 优先级 |
|---|---|---|
| 合金散射强度过高 | 首轮 alloy 6–25 ps⁻¹；降低后增益跨零 | 高 |
| IFR 参数未知 | 论文只给定性“低 IFR”，没有 Δ/Λ | 高 |
| 有效质量/非抛物性 | 决定带间耦合与波长，尚未系统校准 | 高 |
| 多周期边界 | 目前 coherence=1 period | 中 |
| 层序或材料转录 | 周期与 XRD 完全一致，优先度较低 | 低 |

## 9. 下一轮可执行判据

不要继续盲目调偏压。应按以下顺序做：

1. 以文献上态寿命 **1.27/2.02 ps** 为标定目标，扫描合金散射强度与 IFR；
2. 把自洽增益峰校准到 135–140 meV，而不是 125 meV；
3. 在 9 µm 固定光模下，用 2–3 cm⁻¹ 合理腔损耗检查钳制；
4. 若电流能降至 1.5–2.0 kA/cm² 且模态增益达到损耗，则判定“输运复现”；
5. 最后再比较 L-I、EL FWHM 与 T₀/T₁，多周期和波导损耗另做。

## 文件

- k·p 输入：`designs/sun2022_mocvd_9um_f48.nnp`
- 层序 CSV：`designs/sun2022_mocvd_9um_f48_layers.csv`
- NEGF 首轮：`designs/sun2022_mocvd_9um_fgr.negf`
- 低散射：`designs/sun2022_mocvd_9um_lowscatter.negf`
- 钳制试点：`designs/sun2022_mocvd_9um_lowscatter_clamp.negf`
- 汇总：`designs/sun2022_mocvd_reproduction_summary.csv`

## 相关笔记

- [[40-官方Bai-APL2011-NEGF工作流校准]]
- [[39-8um-NEGF校准-偏压掺杂与CBO]]
- [[35-QCL能带设计谱系-从BB到STA-RE]]
